Repository: CitrineInformatics/disco-trajectories

# matdisco-trajectories
Simulating the trajectories of various materials discovery enterprises.

File: raw_data/thermoelectrics_starrydata/parsed_data.json (part 1 of 63)
{
  "9": {
    "composition": "Pb1Te1",
    "year": 2013,
    "zt": [
      0.1669231676306869,
      0.3094987483375166,
      0.7614650779620709,
      0.4927471706784626
    ],
    "T": [
      300,
      400,
      700,
      1000
    ]
  },
  "11": {
    "composition": "Pb0.98Na0.02Te1",
    "year": 2011,
    "zt": [
      0.0769485903814262,
      0.2785612872692854,
      1.333522700374,
      1.3824212271973468
    ],
    "T": [
      300,
      400,
      700,
      1000
    ]
  },
  "13": {
    "composition": "Pb1Te0.75Se0.25",
    "year": 2013,
    "zt": [
      0.0438604086925253,
      0.132725354256672,
      0.7084589576151094,
      0.6910294709025104
    ],
    "T": [
      300,
      400,
      700,
      1000
    ]
  },
  "17": {
    "composition": "Na0.02Pb0.98Te0.85Se0.15",
    "year": 2013,
    "zt": [
      0.1185367610329559,
      0.3615753962236731,
      1.3039968226272178,
      1.4149413937711282
    ],
    "T": [
      300,
      400,
      700,
      1000
    ]
  },
  "18": {
    "composition": "Sb0.002Pb0.998Te0.88S0.12",
    "year": 2012,
    "zt": [
      0.4084046045384449,
      0.5799330065359478,
      0.7144607843137258,
      0.6415343137254903
    ],
    "T": [
      300,
      400,
      700,
      1000
    ]
  },
  "22": {
    "composition": "Bi0.0044Pb0.9956Te0.88S0.12",
    "year": 2013,
    "zt": [
      0.0633373664388817,
      0.2087048192771087,
      0.7954915460159971,
      0.9039586919104994
    ],
    "T": [
      300,
      400,
      700,
      1000
    ]
  },
  "24": {
    "composition": "Sn0.98Bi0.02Te1",
    "year": 2016,
    "zt": [
      0.0299819070413452,
      0.0608460279284545,
      0.4323714333486119,
      0.7387976019142306
    ],
    "T": [
      300,
      400,
      700,
      1000
    ]
  },
  "26": {
    "composition": "Pb0.9975La0.0025Te1",
    "year": 2014,
    "zt": [
      0.1276635017076673,
      0.2867830280260686,
      0.9865329457276104,
      1.1539828237886596
    ],
    "T": [
      300,
      400,
      700,
      1000
    ]
  },
  "31": {
    "composition": "Pb1S0.9987Cl0.0013",
    "year": 2012,
    "zt": [
      0.1378510399585742,
      0.3131456156018327,
      0.5761765280519422,
      0.5636730819021317
    ],
    "T": [
      300,
      400,
      700,
      1000
    ]
  },
  "32": {
    "composition": "Na0.008Pb0.962Cd0.03Te1",
    "year": 2012,
    "zt": [
      0.0798313945890271,
      0.3030723181899691,
      1.3024133059404994,
      1.2029402144910573
    ],
    "T": [
      300,
      400,
      700,
      1000
    ]
  },
  "37": {
    "composition": "Ba8Ni1.62Zn4.21Ge39.05Sn1.12",
    "year": 2013,
    "zt": [
      0.122219099580415,
      0.2630290752131348,
      0.6780961239379238,
      0.734576887205177
    ],
    "T": [
      300,
      400,
      700,
      1000
    ]
  },
  "45": {
    "composition": "Pb0.998Yb0.002Te0.994I0.006",
    "year": 2013,
    "zt": [
      0.2944461542776917,
      0.3477388163453582,
      0.5266347080159934,
      0.5266347080159934
    ],
    "T": [
      300,
      400,
      700,
      1000
    ]
  },
  "46": {
    "composition": "Na0.012Pb0.958Cd0.03Te1",
    "year": 2012,
    "zt": [
      0.0935899233560076,
      0.323012771800982,
      1.5451969103548857,
      1.635957377218502
    ],
    "T": [
      300,
      400,
      700,
      1000
    ]
  },
  "48": {
    "composition": "Bi0.00088Pb0.99912Te0.88S0.12",
    "year": 2013,
    "zt": [
      0.4744210221366374,
      0.7881669535283995,
      1.1485724410246028,
      1.091910499139415
    ],
    "T": [
      300,
      400,
      700,
      1000
    ]
  },
  "55": {
    "composition": "Sb0.008Pb0.992Te0.88S0.12",
    "year": 2012,
    "zt": [
      0.1068081625908792,
      0.2609901960784314,
      1.021421568627451,
      1.116950980392157
    ],
    "T": [
      300,
      400,
      700,
      1000
    ]
  },
  "56": {
    "composition": "Bi0.0026Pb0.9974Te0.88S0.12",
    "year": 2013,
    "zt": [
      0.1489613333106119,
      0.331594058774782,
      0.966214437582262,
      1.047160068846816
    ],
    "T": [
      300,
      400,
      700,
      1000
    ]
  },
  "57": {
    "composition": "Pb0.99Na0.01Te1",
    "year": 2011,
    "zt": [
      0.0849087893864013,
      0.2807797861266207,
      1.3924410343847686,
      1.4195688225538974
    ],
    "T": [
      300,
      400,
      700,
      1000
    ]
  },
  "61": {
    "composition": "Sn1Te1",
    "year": 2016,
    "zt": [
      0.0117078856053047,
      0.0128799674583156,
      0.2285387620714205,
      0.4357788039591374
    ],
    "T": [
      300,
      400,
      700,
      1000
    ]
  },
  "67": {
    "composition": "Pb1Te0.9Se0.1",
    "year": 2013,
    "zt": [
      0.0337674161227721,
      0.1783512073539101,
      0.6250271905746445,
      0.2507683690469351
    ],
    "T": [
      300,
      400,
      700,
      1000
    ]
  },
  "70": {
    "composition": "Pb1Te0.2Se0.8",
    "year": 2013,
    "zt": [
      0.0355376256306071,
      0.1325412085767308,
      0.730917462891313,
      0.60431654676259
    ],
    "T": [
      300,
      400,
      700,
      1000
    ]
  },
  "71": {
    "composition": "Sb0.004Pb0.996Te0.88S0.12",
    "year": 2012,
    "zt": [
      0.2194767019167219,
      0.4597647058823532,
      1.1926470588235296,
      1.1986176470588237
    ],
    "T": [
      300,
      400,
      700,
      1000
    ]
  },
  "72": {
    "composition": "Pb1Te0.5Se0.5",
    "year": 2013,
    "zt": [
      0.1961314018204749,
      0.4647301851745465,
      0.7833902680811549,
      0.4373671511460906
    ],
    "T": [
      300,
      400,
      700,
      1000
    ]
  },
  "73": {
    "composition": "Na0.005Pb0.995Se1",
    "year": 2011,
    "zt": [
      0.063762065188186,
      0.1231330177083671,
      0.7844625819773065,
      0.9879089762933264
    ],
    "T": [
      300,
      400,
      700,
      1000
    ]
  },
  "75": {
    "composition": "Na0.015Pb0.955Cd0.03Te1",
    "year": 2012,
    "zt": [
      0.1025573703621346,
      0.312026438630457,
      1.5448709811817354,
      1.6131930935945331
    ],
    "T": [
      300,
      400,
      700,
      1000
    ]
  },
  "80": {
    "composition": "Sn0.94Bi0.06Te1",
    "year": 2016,
    "zt": [
      0.1177675552063008,
      0.1910413201824555,
      0.6865938947552208,
      1.1024307548319308
    ],
    "T": [
      300,
      400,
      700,
      1000
    ]
  },
  "84": {
    "composition": "Pb1Se1",
    "year": 2013,
    "zt": [
      0.0296608329053095,
      0.0854513600520034,
      0.6090228630881795,
      0.558273381294964
    ],
    "T": [
      300,
      400,
      700,
      1000
    ]
  },
  "85": {
    "composition": "Sn0.92Bi0.08Te1",
    "year": 2016,
    "zt": [
      0.1332163610929117,
      0.2194079364714203,
      0.6525816050012032,
      0.9963710852309352
    ],
    "T": [
      300,
      400,
      700,
      1000
    ]
  },
  "88": {
    "composition": "Pb0.998Yb0.002Te0.993I0.007",
    "year": 2013,
    "zt": [
      0.2375319936534362,
      0.4523326728379165,
      0.6725515116450799,
      0.6725515116450799
    ],
    "T": [
      300,
      400,
      700,
      1000
    ]
  },
  "89": {
    "composition": "Na0.02Pb0.95Cd0.03Te1",
    "year": 2012,
    "zt": [
      0.1110538174850158,
      0.3295147526716275,
      1.4824013213149614,
      1.5311700607667282
    ],
    "T": [
      300,
      400,
      700,
      1000
    ]
  },
  "90": {
    "composition": "Pb0.995Na0.005Te1",
    "year": 2011,
    "zt": [
      0.1167495854063018,
      0.3575112372841258,
      0.9453480425656547,
      0.8597014925373136
    ],
    "T": [
      300,
      400,
      700,
      1000
    ]
  },
  "92": {
    "composition": "Na0.01Pb0.96Cd0.03Te1",
    "year": 2012,
    "zt": [
      0.0524290318297139,
      0.2947230807332266,
      1.4324565954000794,
      1.471856225577112
    ],
    "T": [
      300,
      400,
      700,
      1000
    ]
  },
  "94": {
    "composition": "Sb0.006Pb0.994Te0.88S0.12",
    "year": 2012,
    "zt": [
      0.1245703348755233,
      0.2948627450980392,
      1.1777205882352944,
      1.1986176470588237
    ],
    "T": [
      300,
      400,
      700,
      1000
    ]
  },
  "101": {
    "composition": "Pb0.99825La0.00175Te1",
    "year": 2014,
    "zt": [
      0.1658852258852257,
      0.3470862470862472,
      1.0991053391053391,
      1.0514685314685317
    ],
    "T": [
      300,
      400,
      700,
      1000
    ]
  },
  "102": {
    "composition": "Na0.025Pb0.975Se1",
    "year": 2011,
    "zt": [
      0.0001641990873745,
      0.0193601191453638,
      0.4707866540030235,
      1.0514333546906975
    ],
    "T": [
      300,
      400,
      700,
      1000
    ]
  },
  "104": {
    "composition": "Na0.05Pb0.95Te0.85Se0.15",
    "year": 2013,
    "zt": [
      0.121928836123276,
      0.3333856816808619,
      1.325804943927868,
      1.6359838760266254
    ],
    "T": [
      300,
      400,
      700,
      1000
    ]
  },
  "106": {
    "composition": "Pb1S0.9973Cl0.0027",
    "year": 2012,
    "zt": [
      0.1048830586001552,
      0.226512571849338,
      0.6011805205093002,
      0.6631431776991457
    ],
    "T": [
      300,
      400,
      700,
      1000
    ]
  },
  "109": {
    "composition": "Pb0.985Na0.015Te1",
    "year": 2011,
    "zt": [
      0.0796019900497511,
      0.2839698991906857,
      1.4503484914948586,
      1.4859038142620236
    ],
    "T": [
      300,
      400,
      700,
      1000
    ]
  },
  "112": {
    "composition": "Na0.07Pb0.93Te0.85Se0.15",
    "year": 2013,
    "zt": [
      0.1321329414634711,
      0.3671594570655586,
      1.1769450267557198,
      1.3434290161820572
    ],
    "T": [
      300,
      400,
      700,
      1000
    ]
  },
  "123": {
    "composition": "Pb0.9985La0.0015Te1",
    "year": 2014,
    "zt": [
      0.1942035742035745,
      0.4136130536130536,
      1.0476202585293497,
      0.8813053613053616
    ],
    "T": [
      300,
      400,
      700,
      1000
    ]
  },
  "124": {
    "composition": "Na0.0125Pb0.9875Se1",
    "year": 2011,
    "zt": [
      0.0082260298038567,
      0.0352006495650015,
      0.5764494395517197,
      1.1347374077671912
    ],
    "T": [
      300,
      400,
      700,
      1000
    ]
  },
  "127": {
    "composition": "Na0.0025Pb0.9975Se1",
    "year": 2011,
    "zt": [
      0.063658723105223,
      0.280148622763387,
      0.6697377072962953,
      0.2418824793832545
    ],
    "T": [
      300,
      400,
      700,
      1000
    ]
  },
  "128": {
    "composition": "Na0.03Pb0.97Te0.85Se0.15",
    "year": 2013,
    "zt": [
      0.1253348512482137,
      0.3708999996933714,
      1.3804404673557302,
      1.5305321608215323
    ],
    "T": [
      300,
      400,
      700,
      1000
    ]
  },
  "135": {
    "composition": "Sn0.96Bi0.04Te1",
    "year": 2016,
    "zt": [
      0.046601243907753,
      0.1024569937850304,
      0.5586941506938605,
      0.8751423753057208
    ],
    "T": [
      300,
      400,
      700,
      1000
    ]
  },
  "139": {
    "composition": "Pb1Te0.88S0.12",
    "year": 2012,
    "zt": [
      0.5874355034148488,
      0.8139558823529411,
      0.5943462009803923,
      0.4607009803921571
    ],
    "T": [
      300,
      400,
      700,
      1000
    ]
  },
  "141": {
    "composition": "Pb0.985Ce0.015Te1",
    "year": 2011,
    "zt": [
      0.2154698373748559,
      0.3500906622682151,
      0.5163200367078631,
      0.5163200367078631
    ],
    "T": [
      300,
      400,
      700,
      1000
    ]
  },
  "144": {
    "composition": "Pb1Te0.88S0.12",
    "year": 2013,
    "zt": [
      0.5920705679862309,
      0.8178974081937763,
      0.5959177888022684,
      0.4631669535283998
    ],
    "T": [
      300,
      400,
      700,
      1000
    ]
  },
  "147": {
    "composition": "Na0.0035Pb0.9965Se1",
    "year": 2011,
    "zt": [
      0.0636793915218154,
      0.1873718014265561,
      0.9752160084289976,
      0.8808052415104481
    ],
    "T": [
      300,
      400,
      700,
      1000
    ]
  },
  "148": {
    "composition": "Pb1S0.9978Cl0.0022",
    "year": 2012,
    "zt": [
      0.1507965823768015,
      0.2633999111542496,
      0.6357269964851006,
      0.7038232501941831
    ],
    "T": [
      300,
      400,
      700,
      1000
    ]
  },
  "151": {
    "composition": "Ba8Ni1.72Zn4.06Ge39.50Sn0.72",
    "year": 2013,
    "zt": [
      0.1204895333901566,
      0.2162954027166916,
      0.5838325814283813,
      0.5727046335201871
    ],
    "T": [
      300,
      400,
      700,
      1000
    ]
  },
  "153": {
    "composition": "Ba8Ni1.25Zn4.95Ge38.93Sn0.87",
    "year": 2013,
    "zt": [
      0.0749454335191601,
      0.1461389397375,
      0.464475521455112,
      0.5820197494303051
    ],
    "T": [
      300,
      400,
      700,
      1000
    ]
  },
  "154": {
    "composition": "Ba8Ni1.26Zn4.85Ge38.88Sn1.01",
    "year": 2013,
    "zt": [
      0.104257097095801,
      0.1854952213446531,
      0.5538205244569057,
      0.6102420122496468
    ],
    "T": [
      300,
      400,
      700,
      1000
    ]
  },
  "156": {
    "composition": "Pb0.975Na0.025Zn0.03S1.03",
    "year": 2012,
    "zt": [
      0.0573553724135145,
      0.1270729801235382,
      0.6470593553609565,
      1.1885368040025186
    ],
    "T": [
      300,
      400,
      700,
      1000
    ]
  },
  "158": {
    "composition": "Pb0.952Sn0.048Te0.96S0.04",
    "year": 2007,
    "zt": [
      0.4051924060237191,
      0.6305202753404876,
      1.0860243785772017,
      1.0860243785772017
    ],
    "T": [
      300,
      400,
      700,
      1000
    ]
  },
  "163": {
    "composition": "Pb0.975Na0.025S1",
    "year": 2012,
    "zt": [
      0.0608271789129548,
      0.138721626393473,
      0.5101977687665097,
      0.9092311653024066
    ],
    "T": [
      300,
      400,
      700,
      1000
    ]
  },
  "164": {
    "composition": "In0.015Pb0.985Te0.996I0.004",
    "year": 2012,
    "zt": [
      0.2556266287609572,
      0.287915769590635,
      0.5174129353233833,
      0.5174129353233833
    ],
    "T": [
      300,
      400,
      700,
      1000
    ]
  },
  "165": {
    "composition": "In0.01Pb0.99Te0.998I0.002",
    "year": 2012,
    "zt": [
      0.2893401015228427,
      0.3154452601934056,
      0.5101522842639596,
      0.5101522842639596
    ],
    "T": [
      300,
      400,
      700,
      1000
    ]
  },
  "167": {
    "composition": "In0.005Pb0.995Te0.999I0.001",
    "year": 2012,
    "zt": [
      0.3141361256544504,
      0.3254526614310647,
      0.3612565445026179,
      0.3612565445026179
    ],
    "T": [
      300,
      400,
      700,
      1000
    ]
  },
  "168": {
    "composition": "Pb0.975Na0.025Zn0.01S1.01",
    "year": 2012,
    "zt": [
      0.0625598253085479,
      0.1348164752430308,
      0.5480631816530336,
      0.976891224173922
    ],
    "T": [
      300,
      400,
      700,
      1000
    ]
  },
  "169": {
    "composition": "In0.015Pb0.985Te0.998I0.002",
    "year": 2012,
    "zt": [
      0.1853656885639829,
      0.2037544374745092,
      0.4022404981893256,
      0.4022404981893256
    ],
    "T": [
      300,
      400,
      700,
      1000
    ]
  },
  "171": {
    "composition": "Pb0.975Na0.025Zn0.02S1.02",
    "year": 2012,
    "zt": [
      0.036537560833382,
      0.0955936372885992,
      0.5681644997367197,
      1.0532253712038262
    ],
    "T": [
      300,
      400,
      700,
      1000
    ]
  },
  "172": {
    "composition": "In0.015Pb0.985Te0.994I0.006",
    "year": 2012,
    "zt": [
      0.2612447964260331,
      0.297453911956366,
      0.5089179950587203,
      0.5089179950587203
    ],
    "T": [
      300,
      400,
      700,
      1000
    ]
  },
  "177": {
    "composition": "Sn0.95Mg0.08Te1",
    "year": 2015,
    "zt": [
      0.0275150060024007,
      0.0649486461251162,
      0.4732773109243692,
      0.9539495798319324
    ],
    "T": [
      300,
      400,
      700,
      1000
    ]
  },
  "179": {
    "composition": "Pb0.95Sr0.04Na0.01Se1",
    "year": 2013,
    "zt": [
      0.0098560700876093,
      0.0538842157347846,
      0.586898096304591,
      1.1776595744680851
    ],
    "T": [
      300,
      400,
      700,
      1000
    ]
  },
  "192": {
    "composition": "Pb1Te1",
    "year": 2013,
    "zt": [
      0.1977827316029476,
      0.1977827316029476,
      0.7373226886484712,
      0.7937223214979412
    ],
    "T": [
      300,
      400,
      700,
      1000
    ]
  },
  "193": {
    "composition": "Pb1S1Cl0.0008",
    "year": 2011,
    "zt": [
      0.0875092848047538,
      0.1660043786567029,
      0.3273890872605363,
      0.3318967150739753
    ],
    "T": [
      300,
      400,
      700,
      1000
    ]
  },
  "194": {
    "composition": "Al0.04Pb1Te1",
    "year": 2013,
    "zt": [
      0.2085245901639352,
      0.3835656863069449,
      1.085759470000534,
      1.1291803278688526
    ],
    "T": [
      300,
      400,
      700,
      1000
    ]
  },
  "196": {
    "composition": "Sn0.83Mn0.17Te1",
    "year": 2015,
    "zt": [
      0.0995850622406635,
      0.1438450899031808,
      0.5692946058091284,
      1.3045643153526971
    ],
    "T": [
      300,
      400,
      700,
      1000
    ]
  },
  "197": {
    "composition": "In0.01Pb0.99Te0.994I0.006",
    "year": 2012,
    "zt": [
      0.3908629441624368,
      0.4199586486593951,
      0.5888324873096449,
      0.5888324873096449
    ],
    "T": [
      300,
      400,
      700,
      1000
    ]
  },
  "198": {
    "composition": "Pb0.32Mn0.04Sn0.64Te1",
    "year": 2014,
    "zt": [
      0.0129032258064516,
      0.0310927241582061,
      0.4815992203571152,
      0.4258064516129032
    ],
    "T": [
      300,
      400,
      700,
      1000
    ]
  },
  "202": {
    "composition": "Pb0.98Ca0.01Na0.01Se1",
    "year": 2013,
    "zt": [
      0.0128146281181094,
      0.0387965543004268,
      0.5205533508488687,
      1.135814173618754
    ],
    "T": [
      300,
      400,
      700,
      1000
    ]
  },
  "203": {
    "composition": "Pb0.96Ba0.03Na0.01Se1",
    "year": 2013,
    "zt": [
      0.0160356347438752,
      0.0803054406617883,
      0.75166069526484,
      1.256124721603563
    ],
    "T": [
      300,
      400,
      700,
      1000
    ]
  },
  "211": {
    "composition": "Pb1.05S1Cl0.1",
    "year": 2011,
    "zt": [
      0.0192669172932331,
      0.0335028502246597,
      0.110716615248902,
      0.1166645191608054
    ],
    "T": [
      300,
      400,
      700,
      1000
    ]
  },
  "212": {
    "composition": "Pb0.954Sn0.046Te0.92S0.08",
    "year": 2007,
    "zt": [
      0.3772576574793412,
      0.6575181285392218,
      1.486585184818645,
      1.486585184818645
    ],
    "T": [
      300,
      400,
      700,
      1000
    ]
  },
  "213": {
    "composition": "Pb1S1",
    "year": 2011,
    "zt": [
      0.1372191057855084,
      0.2243561396539598,
      0.4633895719589934,
      0.4887144421947093
    ],
    "T": [
      300,
      400,
      700,
      1000
    ]
  },
  "215": {
    "composition": "Sn0.93Mn0.07Te1",
    "year": 2015,
    "zt": [
      0.0597510373443979,
      0.0964261812341049,
      0.410086179380785,
      0.8514522821576762
    ],
    "T": [
      300,
      400,
      700,
      1000
    ]
  },
  "218": {
    "composition": "Pb0.5Sn0.5Te1",
    "year": 2009,
    "zt": [
      0.0540737427311649,
      0.2053218399550209,
      0.5170234519777621,
      0.5170234519777621
    ],
    "T": [
      300,
      400,
      700,
      1000
    ]
  },
  "222": {
    "composition": "Sn0.91Mn0.09Te1",
    "year": 2015,
    "zt": [
      0.084647302904564,
      0.1356846473029044,
      0.6054534676941316,
      1.2
    ],
    "T": [
      300,
      400,
      700,
      1000
    ]
  },
  "225": {
    "composition": "Pb0.97Sr0.02Na0.01Se1",
    "year": 2013,
    "zt": [
      0.0223404255319148,
      0.0505319148936168,
      0.6635396518375253,
      1.247872340425532
    ],
    "T": [
      300,
      400,
      700,
      1000
    ]
  },
  "231": {
    "composition": "Pb1S0.97Te0.03Cl0.002",
    "year": 2011,
    "zt": [
      0.1387687954326688,
      0.2617556319620024,
      0.6671885012826393,
      0.8064609818435293
    ],
    "T": [
      300,
      400,
      700,
      1000
    ]
  },
  "232": {
    "composition": "Pb1S0.84Te0.16Cl0.00066",
    "year": 2011,
    "zt": [
      0.3103860324625753,
      0.4399578820032238,
      0.7212902877817241,
      0.7212902877817241
    ],
    "T": [
      300,
      400,
      700,
      1000
    ]
  },
  "233": {
    "composition": "Pb0.994Sn0.01Se0.998Cl0.002",
    "year": 2015,
    "zt": [
      0.1497947021901846,
      0.2321183727102637,
      0.8048782036185662,
      0.9501878910129736
    ],
    "T": [
      300,
      400,
      700,
      1000
    ]
  },
  "234": {
    "composition": "Pb0.97Ca0.02Na0.01Se1",
    "year": 2013,
    "zt": [
      0.0234464211142454,
      0.0593884586174289,
      0.6249515823332992,
      0.934057026522479
    ],
    "T": [
      300,
      400,
      700,
      1000
    ]
  },
  "242": {
    "composition": "Pb0.975Na0.025Cd0.03S1.03",
    "year": 2012,
    "zt": [
      0.0702265372168309,
      0.1356086631814797,
      0.6489838187702284,
      1.2957928802588978
    ],
    "T": [
      300,
      400,
      700,
      1000
    ]
  },
  "243": {
    "composition": "Sn0.98Bi0.02Hg0.02Te1.02",
    "year": 2015,
    "zt": [
      0.1003356538649816,
      0.1964045606660411,
      0.8009712906124578,
      1.0311689131601374
    ],
    "T": [
      300,
      400,
      700,
      1000
    ]
  },
  "244": {
    "composition": "Pb1.02S1Cl0.04",
    "year": 2011,
    "zt": [
      0.0159869178995877,
      0.0287995372670251,
      0.1708357172004511,
      0.18885008640553
    ],
    "T": [
      300,
      400,
      700,
      1000
    ]
  },
  "246": {
    "composition": "Sn0.87Mn0.13Te1",
    "year": 2015,
    "zt": [
      0.0796680497925308,
      0.1278008298755185,
      0.5100177830468287,
      0.8663900414937759
    ],
    "T": [
      300,
      400,
      700,
      1000
    ]
  },
  "250": {
    "composition": "Pb0.94Sn0.1Se0.998Cl0.002",
    "year": 2015,
    "zt": [
      0.1426681547771418,
      0.2463088821072329,
      0.875496559524078,
      1.0251968503937012
    ],
    "T": [
      300,
      400,
      700,
      1000
    ]
  },
  "252": {
    "composition": "Pb0.975Na0.025Zn0.04S1.04",
    "year": 2012,
    "zt": [
      0.043476831360093,
      0.116646745548814,
      0.608393926764261,
      1.13475311494834
    ],
    "T": [
      300,
      400,
      700,
      1000
    ]
  },
  "256": {
    "composition": "In0.01Pb0.99Te0.999I0.001",
    "year": 2012,
    "zt": [
      0.203045685279188,
      0.2177763165413663,
      0.3299492385786803,
      0.3299492385786803
    ],
    "T": [
      300,
      400,
      700,
      1000
    ]
  },
  "257": {
    "composition": "In0.005Pb0.995Te0.994I0.006",
    "year": 2012,
    "zt": [
      0.3717277486910996,
      0.3984874927283305,
      0.5235602094240839,
      0.5235602094240839
    ],
    "T": [
      300,
      400,
      700,
      1000
    ]
  },
  "263": {
    "composition": "Sn0.96Mg0.07Te1",
    "year": 2015,
    "zt": [
      0.0244177671068426,
      0.0619780219780216,
      0.4790106231171711,
      0.8934453781512601
    ],
    "T": [
      300,
      400,
      700,
      1000
    ]
  },
  "267": {
    "composition": "Pb1S1",
    "year": 2011,
    "zt": [
      0.1394542957042959,
      0.1880767420540149,
      0.2961491985504293,
      0.3060679041353385
    ],
    "T": [
      300,
      400,
      700,
      1000
    ]
  },
  "269": {
    "composition": "Sn0.81Mn0.19Te1",
    "year": 2015,
    "zt": [
      0.0597510373443979,
      0.101244813278008,
      0.4137931034482757,
      0.9510373443983402
    ],
    "T": [
      300,
      400,
      700,
      1000
    ]
  },
  "271": {
    "composition": "Pb0.954Sn0.05Se0.998Cl0.002",
    "year": 2015,
    "zt": [
      0.1390966896368124,
      0.2472989147631419,
      0.848305397558691,
      0.9787514207018017
    ],
    "T": [
      300,
      400,
      700,
      1000
    ]
  },
  "275": {
    "composition": "Sn0.96Ca0.07Te1",
    "year": 2016,
    "zt": [
      0.1260162601626016,
      0.1806344129015058,
      0.735943742836638,
      1.1016260162601623
    ],
    "T": [
      300,
      400,
      700,
      1000
    ]
  },
  "278": {
    "composition": "Pb0.975Na0.025Cd0.04S1.04",
    "year": 2012,
    "zt": [
      0.0543689320388356,
      0.1203365695792898,
      0.60748220064725,
      1.1825242718446596
    ],
    "T": [
      300,
      400,
      700,
      1000
    ]
  },
  "279": {
    "composition": "Sn1Ca0.03Te1",
    "year": 2016,
    "zt": [
      0.1341463414634145,
      0.2275715912391497,
      0.7369583907583505,
      0.8008130081300813
    ],
    "T": [
      300,
      400,
      700,
      1000
    ]
  },
  "280": {
    "composition": "Sn0.8Mn0.2Te1",
    "year": 2015,
    "zt": [
      0.0497925311203317,
      0.0827504445761704,
      0.3237067773167356,
      0.6721991701244813
    ],
    "T": [
      300,
      400,
      700,
      1000
    ]
  },
  "282": {
    "composition": "Pb0.9995La0.0005Te1",
    "year": 2014,
    "zt": [
      0.3237962037962039,
      0.4935571095571098,
      0.609529137529138,
      0.3078787878787883
    ],
    "T": [
      300,
      400,
      700,
      1000
    ]
  },
  "283": {
    "composition": "Sn0.98Mg0.05Te1",
    "year": 2015,
    "zt": [
      0.0125330132052819,
      0.03047619047619,
      0.3763958916900088,
      0.3973109243697476
    ],
    "T": [
      300,
      400,
      700,
      1000
    ]
  },
  "286": {
    "composition": "Pb0.98Sr0.01Na0.01Se1",
    "year": 2013,
    "zt": [
      0.0255319148936168,
      0.0520716685330346,
      0.5617819148936164,
      1.1744680851063831
    ],
    "T": [
      300,
      400,
      700,
      1000
    ]
  },
  "287": {
    "composition": "Pb0.99La0.01Te1",
    "year": 2014,
    "zt": [
      0.0554292737604559,
      0.1049582767880586,
      0.5487928219478938,
      1.0297969455779452
    ],
    "T": [
      300,
      400,
      700,
      1000
    ]
  },
  "290": {
    "composition": "Pb1S0.9968Cl0.0032",
    "year": 2012,
    "zt": [
      0.0818434452403554,
      0.1787310670484055,
      0.5774743822524414,
      0.7089738500043152
    ],
    "T": [
      300,
      400,
      700,
      1000
    ]
  },
  "293": {
    "composition": "Pb0.854Sn0.15Se0.998Cl0.002",
    "year": 2015,
    "zt": [
      0.1283577199143997,
      0.227721615587696,
      0.8012787207181079,
      0.8469594421633581
    ],
    "T": [
      300,
      400,
      700,
      1000
    ]
  },
  "294": {
    "composition": "Sn1Mn0.03Te1",
    "year": 2015,
    "zt": [
      0.0226492684556044,
      0.0446164326484119,
      0.3995188192260714,
      0.8773457486957857
    ],
    "T": [
      300,
      400,
      700,
      1000
    ]
  },
  "299": {
    "composition": "Pb0.95Ca0.04Na0.01Se1",
    "year": 2013,
    "zt": [
      0.0526422939822028,
      0.0970785109724971,
      0.7486285223799813,
      1.218124382575772
    ],
    "T": [
      300,
      400,
      700,
      1000
    ]
  },
  "301": {
    "composition": "Pb1Te1",
    "year": 2013,
    "zt": [
      0.0318700563234326,
      0.0674063327791084,
      0.2247079223698332,
      0.2247079223698332
    ],
    "T": [
      300,
      400,
      700,
      1000
    ]
  },
  "305": {
    "composition": "Sn1.01Mg0.02Te1",
    "year": 2015,
    "zt": [
      0.0042422486235878,
      0.0149709114414994,
      0.2840816326530611,
      0.3065546218487392
    ],
    "T": [
      300,
      400,
      700,
      1000
    ]
  },
  "306": {
    "composition": "Sn0.98Bi0.02Te1",
    "year": 2015,
    "zt": [
      0.0196010965193396,
      0.0445375687282535,
      0.5708263169043616,
      0.8418068752170206
    ],
    "T": [
      300,
      400,
      700,
      1000
    ]
  },
  "307": {
    "composition": "In0.005Pb0.995Te0.998I0.002",
    "year": 2012,
    "zt": [
      0.3769633507853404,
      0.3913612565445027,
      0.5000000000000001,
      0.5000000000000001
    ],
    "T": [
      300,
      400,
      700,
      1000
    ]
  },
  "309": {
    "composition": "Sn1Te1",
    "year": 2015,
    "zt": [
      0.0252092420528098,
      0.0464858174009481,
      0.273268325052844,
      0.576550194713674
    ],
    "T": [
      300,
      400,
      700,
      1000
    ]
  },
  "310": {
    "composition": "Pb0.96Ca0.03Na0.01Se1",
    "year": 2013,
    "zt": [
      0.0207747523729744,
      0.0699634517093261,
      0.7231741368899923,
      0.949959245305698
    ],
    "T": [
      300,
      400,
      700,
      1000
    ]
  },
  "311": {
    "composition": "Pb0.99Na0.01Se1",
    "year": 2013,
    "zt": [
      0.0187082405345213,
      0.0466949615497753,
      0.4958426132145511,
      0.9567928730512248
    ],
    "T": [
      300,
      400,
      700,
      1000
    ]
  },
  "314": {
    "composition": "Pb1S0.92Te0.08Cl0.00134",
    "year": 2011,
    "zt": [
      0.1777786536993398,
      0.3210464588796322,
      0.7010726276683182,
      0.7196140505194676
    ],
    "T": [
      300,
      400,
      700,
      1000
    ]
  },
  "316": {
    "composition": "Pb1.01S1Cl0.02",
    "year": 2011,
    "zt": [
      0.047192390942391,
      0.113712322447822,
      0.4013698658179581,
      0.419977299599806
    ],
    "T": [
      300,
      400,
      700,
      1000
    ]
  },
  "321": {
    "composition": "Pb1.008S1Cl0.016",
    "year": 2011,
    "zt": [
      0.0636681800266795,
      0.1049929329564541,
      0.3660577119115172,
      0.3921617299296629
    ],
    "T": [
      300,
      400,
      700,
      1000
    ]
  },
  "324": {
    "composition": "Na0.007Pb0.993Se1",
    "year": 2011,
    "zt": [
      0.0358803712047621,
      0.0764308266304107,
      0.7131337805344402,
      1.2300084740508033
    ],
    "T": [
      300,
      400,
      700,
      1000
    ]
  },
  "325": {
    "composition": "Pb0.97Ba0.02Na0.01Se1",
    "year": 2013,
    "zt": [
      0.021380846325167,
      0.0600243728201034,
      0.6633815887156634,
      1.036971046770601
    ],
    "T": [
      300,
      400,
      700,
      1000
    ]
  },
  "330": {
    "composition": "Sn0.94Ca0.09Te1",
    "year": 2016,
    "zt": [
      0.1991869918699185,
      0.3049073388314943,
      1.0101586712657122,
      1.321138211382114
    ],
    "T": [
      300,
      400,
      700,
      1000
    ]
  },
  "332": {
    "composition": "Pb0.999La0.001Te1",
    "year": 2014,
    "zt": [
      0.2526513486513489,
      0.4041516378358484,
      0.8273504273504275,
      0.5955244755244761
    ],
    "T": [
      300,
      400,
      700,
      1000
    ]
  },
  "335": {
    "composition": "Sn1Mn0.05Te1",
    "year": 2015,
    "zt": [
      0.0252092420528098,
      0.1070413578620123,
      0.5871456792927287,
      0.8710053638106433
    ],
    "T": [
      300,
      400,
      700,
      1000
    ]
  },
  "336": {
    "composition": "In0.01Pb0.99Te0.996I0.004",
    "year": 2012,
    "zt": [
      0.3883248730964469,
      0.4096184524847584,
      0.5837563451776652,
      0.5837563451776652
    ],
    "T": [
      300,
      400,
      700,
      1000
    ]
  },
  "338": {
    "composition": "Sn1Mn0.07Te1",
    "year": 2015,
    "zt": [
      0.0347083034824417,
      0.0804783896541066,
      0.5904500816072101,
      1.237753745649836
    ],
    "T": [
      300,
      400,
      700,
      1000
    ]
  },
  "344": {
    "composition": "Pb1Te1",
    "year": 2011,
    "zt": [
      0.3856826033323025,
      0.6096420344485902,
      0.6430339846984068,
      0.6430339846984068
    ],
    "T": [
      300,
      400,
      700,
      1000
    ]
  },
  "346": {
    "composition": "Sn0.98Bi0.02Hg0.005Te1.005",
    "year": 2015,
    "zt": [
      0.0292460889575418,
      0.1003340621137263,
      0.6299149999617023,
      0.8436629944127023
    ],
    "T": [
      300,
      400,
      700,
      1000
    ]
  },
  "347": {
    "composition": "In0.015Pb0.985Te0.999I0.001",
    "year": 2012,
    "zt": [
      0.1881409280129963,
      0.1846319615945812,
      0.2814837377737166,
      0.2814837377737166
    ],
    "T": [
      300,
      400,
      700,
      1000
    ]
  },
  "348": {
    "composition": "Al0.03Pb1Te1",
    "year": 2013,
    "zt": [
      0.1868852459016408,
      0.4339489194499024,
      1.1664076992816794,
      1.1980327868852458
    ],
    "T": [
      300,
      400,
      700,
      1000
    ]
  },
  "349": {
    "composition": "Na0.01Pb0.99Te0.85Se0.15",
    "year": 2013,
    "zt": [
      0.2202618403169032,
      0.2903558326595181,
      0.6439853776588562,
      0.5747615673245587
    ],
    "T": [
      300,
      400,
      700,
      1000
    ]
  },
  "350": {
    "composition": "Sn1Mn0.01Te1",
    "year": 2015,
    "zt": [
      0.0315335956234512,
      0.0539388235656884,
      0.3525713553921171,
      0.7823441789629074
    ],
    "T": [
      300,
      400,
      700,
      1000
    ]
  },
  "351": {
    "composition": "Pb1Te1I0.00106",
    "year": 2013,
    "zt": [
      0.115995762711864,
      0.2033191592860972,
      0.4258651201019857,
      0.4258651201019857
    ],
    "T": [
      300,
      400,
      700,
      1000
    ]
  },
  "353": {
    "composition": "Pb1S1",
    "year": 2012,
    "zt": [
      0.0660294605719031,
      0.1334582589519857,
      0.3008884048579385,
      0.3645006001916888
    ],
    "T": [
      300,
      400,
      700,
      1000
    ]
  },
  "354": {
    "composition": "Pb1Te1I0.00033",
    "year": 2013,
    "zt": [
      0.0922451938017341,
      0.1606945467943989,
      0.3452711939747711,
      0.3452711939747711
    ],
    "T": [
      300,
      400,
      700,
      1000
    ]
  },
  "356": {
    "composition": "Pb0.97Ce0.03Te1",
    "year": 2011,
    "zt": [
      0.2154724973649474,
      0.3729620009707836,
      0.5995351667315038,
      0.5995351667315038
    ],
    "T": [
      300,
      400,
      700,
      1000
    ]
  },
  "357": {
    "composition": "Pb0.975Na0.025Cd0.02S1.02",
    "year": 2012,
    "zt": [
      0.0498381877022664,
      0.0969398058252423,
      0.6072940004978861,
      1.180258899676374
    ],
    "T": [
      300,
      400,
      700,
      1000
    ]
  },
  "361": {
    "composition": "Sn0.95Mn0.05Te1",
    "year": 2015,
    "zt": [
      0.0448132780082986,
      0.0684647302904561,
      0.3407231772376998,
      0.8066390041493776
    ],
    "T": [
      300,
      400,
      700,
      1000
    ]
  },
  "364": {
    "composition": "Pb0.958Sn0.042Te0.84S0.16",
    "year": 2007,
    "zt": [
      0.4049812789681166,
      0.6215681397545333,
      1.264319251518343,
      1.1844095864878683
    ],
    "T": [
      300,
      400,
      700,
      1000
    ]
  },
  "365": {
    "composition": "Sn0.93Mg0.1Te1",
    "year": 2015,
    "zt": [
      0.0302521008403358,
      0.0543586491200247,
      0.382926906611701,
      0.8349579831932769
    ],
    "T": [
      300,
      400,
      700,
      1000
    ]
  },
  "375": {
    "composition": "Sn0.98Bi0.02Hg0.04Te1.04",
    "year": 2015,
    "zt": [
      0.119852268064017,
      0.2395179502738305,
      0.9320806739390723,
      1.1520439407809588
    ],
    "T": [
      300,
      400,
      700,
      1000
    ]
  },
  "376": {
    "composition": "Sn0.94Mg0.09Te1",
    "year": 2015,
    "zt": [
      0.0217194570135745,
      0.0539495798319321,
      0.515655620738861,
      1.1515966386554617
    ],
    "T": [
      300,
      400,
      700,
      1000
    ]
  },
  "381": {
    "composition": "Pb0.98Ba0.01Na0.01Se1",
    "year": 2013,
    "zt": [
      0.0240534521158126,
      0.0507052709725315,
      0.5806526580807594,
      1.111804008908686
    ],
    "T": [
      300,
      400,
      700,
      1000
    ]
  },
  "383": {
    "composition": "Pb1.004Se0.998Cl0.002",
    "year": 2015,
    "zt": [
      0.146206854182239,
      0.2365302435336243,
      0.7908180096097759,
      0.925179443596859
    ],
    "T": [
      300,
      400,
      700,
      1000
    ]
  },
  "384": {
    "composition": "Sn0.99Mn0.01Te1",
    "year": 2015,
    "zt": [
      0.0149377593360993,
      0.0354080221300135,
      0.2434301521438448,
      0.642323651452282
    ],
    "T": [
      300,
      400,
      700,
      1000
    ]
  },
  "390": {
    "composition": "Sn0.85Mn0.15Te1",
    "year": 2015,
    "zt": [
      0.0448132780082986,
      0.1114997036158858,
      0.4565500889152339,
      0.9311203319502074
    ],
    "T": [
      300,
      400,
      700,
      1000
    ]
  },
  "391": {
    "composition": "Al0.02Pb1Te1",
    "year": 2013,
    "zt": [
      0.1593442622950824,
      0.3365276966381646,
      1.0864373684755235,
      1.1370491803278688
    ],
    "T": [
      300,
      400,
      700,
      1000
    ]
  },
  "393": {
    "composition": "Pb0.95Ba0.04Na0.01Se1",
    "year": 2013,
    "zt": [
      0.0320712694877509,
      0.0858203414996291,
      0.713470263136187,
      1.0075723830734966
    ],
    "T": [
      300,
      400,
      700,
      1000
    ]
  },
  "395": {
    "composition": "Pb1.004Te1I0.0083",
    "year": 2013,
    "zt": [
      0.0186629728471321,
      0.0684092904338852,
      0.3708253656736443,
      0.3708253656736443
    ],
    "T": [
      300,
      400,
      700,
      1000
    ]
  },
  "397": {
    "composition": "Sn0.98Ca0.05Te1",
    "year": 2016,
    "zt": [
      0.1585365853658535,
      0.2380719895754622,
      0.7644864961130509,
      0.8008130081300813
    ],
    "T": [
      300,
      400,
      700,
      1000
    ]
  },
  "400": {
    "composition": "Sn1.03Te1",
    "year": 2016,
    "zt": [
      0.0203252032520322,
      0.0609001063383797,
      0.4950143971330592,
      0.6178861788617886
    ],
    "T": [
      300,
      400,
      700,
      1000
    ]
  },
  "402": {
    "composition": "Pb1.02Ca0.01S1Cl0.02",
    "year": 2011,
    "zt": [
      0.1543909348441927,
      0.2374544718737353,
      0.59510813238444,
      0.6345609065155811
    ],
    "T": [
      300,
      400,
      700,
      1000
    ]
  },
  "403": {
    "composition": "In0.005Pb0.995Te0.996I0.004",
    "year": 2012,
    "zt": [
      0.3769633507853404,
      0.3914879243371054,
      0.5445026178010473,
      0.5445026178010473
    ],
    "T": [
      300,
      400,
      700,
      1000
    ]
  },
  "405": {
    "composition": "Pb0.95Ce0.05Te1",
    "year": 2011,
    "zt": [
      0.2400534658008401,
      0.5081465633619169,
      0.8756580981735842,
      0.8756580981735842
    ],
    "T": [
      300,
      400,
      700,
      1000
    ]
  },
  "407": {
    "composition": "Sn0.98Bi0.02Hg0.03Te1.03",
    "year": 2015,
    "zt": [
      0.1178276078431488,
      0.2407362243855056,
      0.9388801353535036,
      1.3169355093279458
    ],
    "T": [
      300,
      400,
      700,
      1000
    ]
  },
  "408": {
    "composition": "Sn1Mg0.03Te1",
    "year": 2015,
    "zt": [
      0.0108043217286916,
      0.0333493397358938,
      0.3658177117000643,
      0.3852100840336131
    ],
    "T": [
      300,
      400,
      700,
      1000
    ]
  },
  "409": {
    "composition": "K0.025Pb1Te0.7S0.3",
    "year": 2014,
    "zt": [
      0.253241,
      0.543262154956001,
      2.055884075615959,
      2.21148
    ],
    "T": [
      300,
      400,
      700,
      1000
    ]
  },
  "411": {
    "composition": "Sn0.98Bi0.02Hg0.01Te1.01",
    "year": 2015,
    "zt": [
      0.0573124151646202,
      0.1388579320795125,
      0.6825721876803807,
      0.8811262981786039
    ],
    "T": [
      300,
      400,
      700,
      1000
    ]
  },
  "412": {
    "composition": "Sn0.89Mn0.11Te1",
